Repository: matvazp/notebooks

File: hBN backside etching/Back-etching of hBN.ipynb
# Backside etching of hBN
The backside etching experiment will help develop an etching process to create small apertures (as small as 20 nm) in the bottom hBN layer of a van der Waals heterostructure. Different apertures in a Silicon Nitride membrane are made by PFIB (Helios Hydra). Then, an hBN flake of a known thickness (determined either by color game of AFM profiling) is transfered by the polycarbonate method (HQG Stacker) onto the membrane. The polycarbonate layer used to pick up the flake is left on the hBN after transfer as a protective film. The device is mounted on a spacer that allows to expose the chip upside down so the bottom side of the device is easily exposed to plasma. SF6 plasma exposure is then carried out to etch the hBN flake through the SiNx hard mask. As SF6 tends to fluorinate surfaces, and O2 plasma exposure is then used to clean the surfaces. The polycarbonate is then stripped with chloroform and annealling. The Features can be characterized by AFM and TEM microscopies.

```
import numpy as np
import pandas as pd
import matplotlib.pyplot as plt

ebeam_curr = [1.6e-12, 3.1e-12, 6.3e-12, 13e-12, 25e-12, 50e-12, 0.1e-9, 0.2e-9, 0.4e-9, 0.8e-9, 1.6e-9, 3.2e-9, 6.4e-9, 13e-9, 26e-9, 51e-9, 0.1e-6]
ibeam_curr_30kv = [1e-12, 3e-12, 10e-12, 30e-12, 0.1e-9, 0.3e-9, 1e-9, 4e-9, 15e-9, 60e-9, 0.2e-6, 0.5e-6, 1e-6, 2.5e-6]
ibeam_curr_2kv = [5e-12, 10e-12, 20e-12, 50e-12, 0.1e-9, 0.4e-9, 1e-9, 2e-9, 8e-9, 12e-9, 20e-9]
```

# TEST 1 (12/Oct/23 - 20/Oct/23)
First backside etching test.

## 1.1 PFIB milling of RC chips (12/October/2023)
Milled devices RC1 through 5 with the Helios Hydra. The devices have 5 arrays and each array is a 5 x 5 circular pattern with circles that reduce their diameter along the columns.

<img src="data/rc_arrays.png" width="600"/>

The devices for this experiment are [SN100-A50Q01](https://simpore.com/product/tem-silicon-nitride-grid-single-window/) TEM grids that have a 100 $\mu$m x 100 $\mu$m Silicon Nitride membrane, 50 nm thick. The parameters used in the Hydra for each devices are shown below:

| Device | Plasma | z-size (m) | Dwell time (s) | Potential (V) | Current (A) | Pressure (Pa) |
|---|---|---|---|---|---|---|
| RC1 | Xe | 150 nm | 1 us   | 30 kV | 0.1 nA | 2e-4 |
| RC2 | Xe | 500 nm | 0.5 us | 30 kV | 0.1 nA | 2e-4 |
| RC3 | Xe | 500 nm | 1 us   | 30 kV | 0.1 nA | 2e-4 |
| RC4 | Xe | 500 nm | 2 us   | 30 kV | 0.1 nA | 2e-4 |
| RC5 | Xe | 300 nm | 1 us   | 30 kV | 0.1 nA | 2e-4 |

```
RC1_FIB = plt.imread('data/231012_D103_RC_Xe_0p10nA_30kV_z-size150nm_dwell1000ns.tif')
RC2_FIB = plt.imread('data/231012_D204_RC_Xe_0p10nA_30kV_z-size500nm_dwell500ns_610MAG.tif')      
RC3_FIB = plt.imread('data/231012_D305_RC_Xe_0p10nA_30kV_z-size500nm_dwell1000ns_610MAG.tif')     
RC4_FIB = plt.imread('data/231012_D403_RC_Xe_0p10nA_30kV_z-size500nm_dwell2000ns_610MAG.tif')     
RC5_FIB = plt.imread('data/231012_D502_RC_Xe_0p10nA_30kV_z-size300nm_dwell1000ns_610MAG.tif')

FIB_membranes = plt.figure(figsize=(10,5))
ax1 = FIB_membranes.add_subplot(2,3,1); ax1.imshow(RC1_FIB); ax1.axis('off')
ax2 = FIB_membranes.add_subplot(2,3,2); ax2.imshow(RC2_FIB); ax2.axis('off')
ax3 = FIB_membranes.add_subplot(2,3,3); ax3.imshow(RC3_FIB); ax3.axis('off')
ax4 = FIB_membranes.add_subplot(2,3,4); ax4.imshow(RC4_FIB); ax4.axis('off')
ax5 = FIB_membranes.add_subplot(2,3,5); ax5.imshow(RC5_FIB); ax5.axis('off')
plt.show()
```

The radius of each aperture created in each membrane was measured to estimate the error between the set aperture size and the actual aperture size. The average size for each aperture of each device is show in the table below.

```
df = pd.read_csv('data/radius_measurements.csv', delimiter=',', usecols=[0,1,2,3,4,5,6,7,8,9], header=0, 
                 index_col=0)
display(df)
```

       plasma        z-size    dwell_time  pressure  radius_1  radius_2  \
device                                                                    
RC1        Xe  1.500000e-07  1.000000e-06    0.0002     1.314     0.821   
RC2        Xe  5.000000e-07  5.000000e-07    0.0002     1.321     0.823   
RC3        Xe  5.000000e-07  1.000000e-06    0.0002     1.390     0.889   
RC4        Xe  5.000000e-07  2.000000e-06    0.0002     1.402     0.897   
RC5        Xe  3.000000e-07  1.000000e-06    0.0002     1.265     0.770   

        radius_3  radius_4  radius_5  
device                                
RC1        0.566     0.225     0.219  
RC2        0.572     0.240     0.230  
RC3        0.625     0.266     0.259  
RC4        0.630     0.221     0.207  
RC5        0.525     0.176     0.165

The measured aperture sizes for each devices are contrasted to the targeted size to determine which device is the closet to the target.

```
RC_full = np.array(df)
RCs = np.array(RC_full[:,4:9])
```

```
radii = np.array([1, 0.5, 0.25, 0.125, 0.062])

fig = plt.figure(0)
plt.title('Average Target vs. Actual Aperture Sizes')
plt.xlabel('Target aperture [$\mu$m]')
plt.ylabel('Actual aperture [$\mu$m]')
plt.xticks(radii, rotation='vertical')
plt.scatter(radii, RCs[0], label='Device 1')
plt.scatter(radii, RCs[1], label='Device 2')
plt.scatter(radii, RCs[2], label='Device 3')
plt.scatter(radii, RCs[3], label='Device 4')
plt.scatter(radii, RCs[4], label='Device 5')
plt.plot(radii, radii, label='Target size')
plt.legend(loc='lower right')
plt.show()
```

```
fig = plt.figure(1)
x = np.arange(500, dtype='int')
y = RC_full[2,1]
plt.scatter(500,y)
```

The error might be reduced with a lower current or potential. If the current is reduced, less ions will impinge the membrane, thus causing less damage to it. If the voltage is reduced, the ions shoot to the membrane will have less energy thus will impact with lower force. An experiment might be required for a range of different voltage and current values and determined which combination reduces the error.

## 1.2 hBN transfer on RC1 and RC2 (13/October/2023)

## 1.3 hBN backside etching with SF6 (17/October/2023
Devices RC1 and RC2 were etched in the glovebox.
We put exfoliated hBN on a SiO2 chip in the plasma chamber to use it as a reference for the backside etching tests. 

|Parameter|Test 1 | Test 2|
|---|---|---|
|Plasma strike   | No | **Yes** |
|Gas flow (sccm) |  5 |  4 |
|Power (W)       | 25 | 20 |
|Time (seconds)  | 70 | 60 |
|Bias (V)        |  2 | 30 |
|Pressure (Pa)   | 7.97E-3 | 8.25E-3 |

## 1.4 AFM Analysis of RC1 (19/Oct/2023)

From data analysis, RC5 shows the lowest error, compared to the targeted radius of the different apertures. Radius 4 and 5 (125 nm and 65 nm, respectively) were not completely opened for any of the five devices, so these were not considered when measuring the error.

## 1.5 Conclusions
Results of back etching were presented to Tim and Carlsberg in our monthly meeting. This includes AFM images. Test 1 was finished with this on October 23rd. The conclusion from this test is that is possible to etch hBN with a hard mask, but there are some residues left on the device.

Even though this time step was not enough to go through the flake, this can easily be adjusted during the etching process.

There's a volume increase in the etching locations that seem to be due to rearrangement of hBN crystals caused by SF6. this wil be studied by TEM analysis next sprint.

# TEST 2 (date to be defined)
## Second batch of RC chips with Helios Hydra
The second test aims to be more accurate in the aperture milling with the Hydra, thus the error should be reduced. This will help to design the best strategy for the etching considering flake thickness, etching time, aperture size and other parameters. 

The Helios Hydra allows to choose independently the accelerating voltage and beam current for the electron beam, thus for any voltage, the list of available currents is the same. For the ion beam, the available currents depends on the voltage selected. For the electron beam, the Hydra manual recommends to use low accelerating voltage for surface imaging, beam-sensitive samples and slightly charging samples. High voltages are for conductors, high resolution and compositional info (BSE, X-ray). As an example, biological samples HV = (1-10) kV. Metal samples HV = (10-30) kV. In case of the Ion beam, for imaging, milling and depositing, 30 kV is recommended. For large field view, (5-10) kV is recommended, and for cleaning 5 kV is recommended.

### Parameters for Ion beam
Starting from the last experiment, where milling was carried out using accelerating voltage of 30 kV and a beam current of 100 pA, this will be initial setting and both current and voltage will be slowly decreased aiming to decrease the dimension error as well. The dwell time is better at 0.5 us and z-size is better at 300 nm.

|Accelerating voltage |1|2|3|4|5|
|---|---|---|---|---|---|
| 5 kV  | 1 pA | 3 pA | 10 pA | 30 pA | 100 pA |
| 10 kV | 1 pA | 3 pA | 10 pA | 30 pA | 100 pA |
| 15 kV | 1 pA | 3 pA | 10 pA | 30 pA | 100 pA |
| 20 kV | 1 pA | 3 pA | 10 pA | 30 pA | 100 pA |
| 25 kV | 1 pA | 3 pA | 10 pA | 30 pA | 100 pA |
| 30 kV | 1 pA | 3 pA | 10 pA | 30 pA | 100 pA |

To investigate the parameters that reduce the error between the set and the obtained radius, the experiment will be as follows:

* Voltage: 1 kV to 30 kV
* Current: 1 pA to 100 pA
* 
* The milling time should be kept below 2 minutes

1. One array of aperture patterns is placed on the membrane
2.

```
ion_volt = np.arange(5, 35, 5)
print(ion_volt)
```

[ 5 10 15 20 25 30]
